Repository: Machika1110/paper

# paper
 - GeやGermanideの界面のシミュレーション、デバイスに関連する論文のまとめ

 - 各Markdownの先頭に論文のURLとタイトル

File: Microstructural Evolution of NiGeSn.md
# Microstructural Evolution of -Stanogermanides and Sn Segregation during Interfacial Reaction between  Film and Ge1−xSnx Epilayer Grown on Si Substrate

URL : https://www.mdpi.com/2073-4352/14/2/134 

この論文では、 **Ge:Sn ＝1-x : x , x = 0.083** である

## 概要
2024年に発表された、Si基板上にNiGeSnを形成した論文（バッファ層も含めるとNi/GeSn/Ge/Siが正しい）。RTAの際の温度が300℃のときはNi3GeSn、それ以上の温度ではNiGeSnが形成された。また、400℃のRTAではNiがすべて反応し、500℃では表面が粗く、600℃ではNiGeSnの島が形成された。SnのNiGeSnからの拡散が大きく作用していると考えられる。

## イントロ
CMOSにおいて、ソース・ドレイン抵抗は以上に重要な課題であり、移動が高いGeとNiGeは非常に良好なコンタクトを形成出来る。GeにSnを2~6.5%ほどドープした系でもNiがコンタクトとして有力視されている。先行研究ではRTAの温度350℃による均一なNiGeSn層の形成が報告されている。NiGeSnの凝集（島ができたり、膜が凸凹になる）が起こる **臨界温度(critical temperature)** は、Snの含有量で変わる。様々な臨界温度が報告されているが、NiとGeSnの界面における反応は解明されていない。この論文はSi100基板にRTAでNiGeSnの形成を行い、臨界温度をメインに調査した。

## 実験方法
Bをドープしたｐ型Si100基板に、RTCDVを用いて、110nm Geと150nm GeSnエピ層を成長させた。GeSnはGe2H6ガスとSnCl4液を用いた。酸化物を除去したGeSn膜上に30nmのNiを電子ビーム蒸着した。その後、30秒間のN2環境下のRTAで **300～600℃** にした。GIXRDで観察した。

## 結果
以下はGIXRDの結果（Figure 1）から読み取れる内容
- 300℃のアニールのみNiが残った。
- 600℃のアニールではSnとSnO2のピークが見られた
- 500℃以上のアニールで、NiGeSnのピークがNiGe111側へシフトしている。

以下はTEMの結果（Figure 2）から読み取れる内容

## 結論
